Repository: ComPlat/chemotion-converter-app

no Metadata

different column separators

File: test_files/ChemConverter/Sorption/BEL/AIF-txt/cm1c01804_si_003.txt
data_data_raw2aifv004
_exptl_operator 'Volodymyr'
_exptl_date 2020-04-30T00:00:00
_exptl_instrument 'BEL 00218'
_exptl_adsorptive CH4
_exptl_temperature 111.00
_exptl_sample_mass 0.00980
_sample_id 'aus der BOX'
_sample_material_id 'DUT-140(Cu)'
_units_temperature K
_units_pressure kPa
_units_mass g
_units_loading 'ml(STP) g-1'

loop_
_adsorp_pressure
_adsorp_p0
_adsorp_loading
0.021604 101.33 10.631
0.091127 101.33 66.609
0.17133 101.33 120.28
0.29439 101.33 170.14
0.46759 101.33 214.69
0.88129 101.33 282.5
1.2344 101.33 322.52
1.6844 101.33 360.27
2.2991 101.33 401.55
2.4741 101.33 412.09
3.0847 101.33 445.23
3.6831 101.33 475.88
3.8133 101.33 482.6
4.7577 101.33 528.34
4.9653 101.33 538.13
5.9748 101.33 588.18
6.1702 101.33 598.56
6.8052 101.33 632.29
7.3385 101.33 664.8
7.4525 101.33 673.66
12.85 101.33 551.43
13.786 101.33 552.89
15.016 101.33 554.89
16.245 101.33 557.43
17.482 101.33 559.16
18.716 101.33 560.83
19.953 101.33 562.66
21.191 101.33 563.62
22.424 101.33 565.09
23.654 101.33 566.49
24.895 101.33 568.2
26.124 101.33 569.8
27.333 101.33 571.86
28.579 101.33 573.23
29.812 101.33 574.73
31.042 101.33 576.8
32.271 101.33 577.93
33.488 101.33 580.66
34.709 101.33 583.42
35.939 101.33 586.22
37.131 101.33 590.5
38.344 101.33 595.32
39.525 101.33 602.39
40.644 101.33 612.81
41.984 101.33 644.21
43.083 101.33 680.11
44.039 101.33 719.33
44.41 101.33 737.27
45.297 101.33 774.86
45.602 101.33 794.41
46.478 101.33 834.82
46.905 101.33 862.67
47.796 101.33 897.89
48.098 101.33 916.08
49.062 101.33 949.07
49.331 101.33 967.72
50.442 101.33 1006.3
51.537 101.33 1041.7
51.757 101.33 1051.9
53.019 101.33 1084.8
54.22 101.33 1108.9
55.482 101.33 1130.8
56.768 101.33 1151.2
58.058 101.33 1170.2
59.133 101.33 1182.7
60.493 101.33 1201.7
61.576 101.33 1215.4
62.96 101.33 1234.2
64.087 101.33 1246.5
65.463 101.33 1265.7
66.55 101.33 1277.2
67.755 101.33 1290.4
68.939 101.33 1305.8
70.36 101.33 1327.4
71.492 101.33 1338.5
72.701 101.33 1353.9
73.95 101.33 1364.5
75.216 101.33 1376.9
76.482 101.33 1386.7
77.732 101.33 1395.1
78.916 101.33 1404.7
80.117 101.33 1415.0
81.338 101.33 1425.7
82.629 101.33 1433.9
83.891 101.33 1442.2
85.161 101.33 1449.0
86.419 101.33 1454.4
87.685 101.33 1458.8
88.93 101.33 1462.7
90.176 101.33 1466.3
91.442 101.33 1469.2
92.655 101.33 1473.3
93.937 101.33 1473.8
95.154 101.33 1476.2
96.375 101.33 1479.6
97.629 101.33 1481.2

loop_
_desorp_pressure
_desorp_p0
_desorp_loading
96.892 101.33 1479.7
95.687 101.33 1477.3
94.458 101.33 1475.6
93.269 101.33 1472.5
92.044 101.33 1469.0
90.819 101.33 1465.6
89.553 101.33 1462.7
88.352 101.33 1459.8
87.135 101.33 1456.7
85.869 101.33 1454.9
84.64 101.33 1452.7
83.418 101.33 1449.4
82.205 101.33 1446.8
80.952 101.33 1444.5
79.73 101.33 1441.8
78.493 101.33 1439.6
77.268 101.33 1438.1
76.038 101.33 1435.6
74.821 101.33 1432.6
73.572 101.33 1430.5
72.342 101.33 1428.5
71.137 101.33 1427.2
69.908 101.33 1426.8
68.793 101.33 1424.4
67.384 101.33 1422.2
65.964 101.33 1420.1
64.584 101.33 1417.9
63.167 101.33 1415.6
61.791 101.33 1413.5
60.358 101.33 1411.1
58.97 101.33 1408.7
57.554 101.33 1406.1
56.145 101.33 1403.4
54.733 101.33 1400.6
53.332 101.33 1397.8
51.924 101.33 1394.8
50.528 101.33 1392.3
49.144 101.33 1388.9
47.723 101.33 1386.0
46.311 101.33 1382.9
44.906 101.33 1379.9
43.506 101.33 1376.6
42.102 101.33 1372.9
40.697 101.33 1369.5
39.297 101.33 1365.7
37.893 101.33 1361.6
36.48 101.33 1357.8
35.088 101.33 1353.7
33.671 101.33 1349.8
32.283 101.33 1345.5
30.879 101.33 1340.4
29.377 101.33 1335.0
27.936 101.33 1329.6
26.584 101.33 1324.0
25.192 101.33 1317.6
23.816 101.33 1310.7
22.424 101.33 1302.6
21.04 101.33 1293.8
19.738 101.33 1284.5
17.067 101.33 1242.6
16.9 101.33 1235.8
16.115 101.33 1176.6
15.321 101.33 1093.3
14.861 101.33 1030.0
14.592 101.33 986.68
14.344 101.33 942.29
14.063 101.33 870.19
13.884 101.33 816.27
13.66 101.33 742.71
13.497 101.33 683.09
13.339 101.33 633.49
13.07 101.33 581.11
11.307 101.33 544.44
9.8379 101.33 537.71
8.3765 101.33 533.49
6.9803 101.33 529.35
5.5922 101.33 524.71
4.2326 101.33 518.59
0.87518 101.33 482.67
0.32385 101.33 448.59
0.18958 101.33 415.76
0.13366 101.33 383.81
